Repository: Svyable/super-materials

# super-materials

**Open, falsifiable research toward high-Tc and ultimately room-temperature superconductivity.**

> **Status — v0.6.0, 9 September 2026.** This repository contains literature synthesis, speculative candidate hypotheses, transparent screening models, experiment designs, replication standards, and a public evidence-aware research site. **It does not contain experimental proof of a new superconductor.** Every speculative number is labeled as such.

## Research thesis

The useful object is not just a chemical formula. It is:

**material × preparation path × retained state × decisive measurement × evidence class**.

That framing follows directly from the frontier. High-pressure hydrides show that enormous phonon scales and strong electron-phonon coupling can produce very high Tc, but stability, defects, reaction kinetics, anharmonic/quantum-nuclear effects, and measurement ambiguity are often decisive. Pressure-quenched Hg1223 further demonstrates that a high-Tc state can be trapped at ambient pressure without being thermally stable to room temperature. Those are distinct milestones.

v0.6 adds a second principle: **maximize information gained per expensive calculation or experiment, not the number of candidates generated.**

## Current hypotheses

| Lane | Research object | Target | Why it exists | Fastest serious falsifier |
|---|---|---|---|---|
| Q-MRH6 | pressure-quenched Mg2RhH6-delta | progressive decompression toward 0 GPa | experimentally anchored H5→H6 hydride chemistry; asks whether the superconducting H6 state can be kinetically retained | same-state XRD/Raman + four-probe transport during controlled cold decompression; reject if H6 fingerprints vanish before the transport anomaly |
| MIRH-25 | Mg2Ir0.75Rh0.25H6 | 15–30 GPa | mixes experimentally demonstrated Rh chemistry with high-Tc Ir-hydride predictions | ordered/SQS structure search + hull + phonons + EPC; reject if no stable basin exists |
| LMBH-25 | Li1.75Mg0.25BH6-delta | 12–25 GPa | probes whether B-H high-frequency modes survive aliovalent tuning | defect chemical-potential diagram and H-vacancy energetics; reject rigid-band picture if compensation dominates |
| MAFH-gradient | Mg2-xAlxFeH6-delta | 0 GPa | tests carrier engineering around the predicted MgAlFeH6 endpoint | Hall + stoichiometry + ordered/SQS DFT; reject if carriers pin, magnetism wins, or H vacancies erase the intended doping |
| L3-RC-H9 | Li3Rh1-yCoyH9 | <=15 GPa | asks whether Rh-like pairing and Co-like lower-pressure stability can be partially decoupled | convex hull + QNE-aware phonons; require a contiguous stable basin, not a single interpolated point |
| YFRH20 | Y3Fe3RuH20 | recovered 0 GPa | recovery-first lane: engineer electronic H weight inside a recoverable hydride topology | constrained CSP; reject if recovered topology phase-separates or H DOS at EF remains negligible |

## Quantitative screening — with guardrails

The early candidate models intentionally use inexpensive tight-binding / phenomenological inputs plus Allen–Dynes screening. With mu*=0.10, the central toy-model estimates are about 150 K for MIRH-25 and 224 K for LMBH-25. Their broad parameter sweeps extend much wider. **These are hypothesis-calibration values, not DFT results and not predictions of observed Tc.** Any candidate must survive structure, thermodynamics, defects, anharmonic/QNE physics, full electron-phonon calculations, and ultimately experiment before promotion.

For room-temperature conventional superconductivity, the repository treats the 2025 large-scale ambient-pressure search result as a strong prior: after >20,000 full EPC calculations and screening >100 million compounds, a persistent lambda–omega_log–stability tradeoff remained. That makes an equilibrium ambient-pressure 300 K phonon superconductor an exceptionally high bar, not a logical impossibility. DOI: https://doi.org/10.1038/s41467-025-63702-w

## v0.6 — decision intelligence

A binary experiment is represented by an explicit prior P(H), sensitivity P(+|H), specificity P(-|not H), relative cost, and whether the test is conditional on earlier gates. From those assumptions we compute posterior probabilities and expected information gain in bits. The numbers are **planning assumptions**, not claimed discovery probabilities.

Example Q-MRH6 campaign assumptions:

| Test | Prior | Sens. | Spec. | Expected information | Relative cost |
|---|---:|---:|---:|---:|---:|
| same-state phase + transport | 0.25 | 0.85 | 0.95 | 0.444 bits | 5.0 |
| resistivity only | 0.25 | 0.80 | 0.60 | 0.127 bits | 1.5 |
| isotope + field response | 0.25 | 0.75 | 0.90 | 0.279 bits | 4.0 |
| direct gap spectroscopy | 0.60 conditional | 0.95 | 0.97 | 0.510 bits | 10.0 |

The point is not that these likelihoods are known. The point is that **specificity matters**: a phase-linked transport experiment can be worth far more than another resistance trace because it rules out more artifact classes.

File: data/candidates.json
{
  "version":"0.6.0",
  "candidates":[
    {"id":"MIRH-25","formula":"Mg2Ir0.75Rh0.25H6","pressure_GPa":[15,30],"model_tc_K":150,"evidence":"speculative toy-model screening","kill":"no stable ordered/SQS basin after hull + phonon search"},
    {"id":"LMBH-25","formula":"Li1.75Mg0.25BH6-delta","pressure_GPa":[12,25],"model_tc_K":224,"evidence":"speculative toy-model screening","kill":"aliovalent tuning self-compensates through hydrogen vacancies or destabilizes phase"},
    {"id":"Q-MRH6","formula":"Mg2RhH6-delta","pressure_GPa":[0,30],"model_tc_K":null,"evidence":"experimental parent; recovery speculative","kill":"H6 fingerprints lost under every decompression protocol before any phase-linked transition"},
    {"id":"MAFH-gradient","formula":"Mg2-xAlxFeH6-delta","pressure_GPa":[0,0],"model_tc_K":null,"evidence":"ab initio endpoint; derivative speculative","kill":"carrier density pins or realistic structures become magnetic/unstable"},
    {"id":"L3-RC-H9","formula":"Li3Rh1-yCoyH9","pressure_GPa":[0,15],"model_tc_K":null,"evidence":"ab initio endpoints; alloy speculative","kill":"no contiguous stable low-pressure basin with high-fidelity Tc above 100 K"},
    {"id":"YFRH20","formula":"Y3Fe3RuH20","pressure_GPa":[0,0],"model_tc_K":null,"evidence":"recovery motif; substitution speculative","kill":"recovered topology phase-separates or H DOS near EF remains negligible"}
  ]
}

File: data/claim_evidence_graph_v06.json
{
  "version": "0.6.0",
  "claims": [
    {"id":"C_AMBIENT_PRIOR","claim":"Equilibrium ambient-pressure conventional 300 K superconductivity deserves a low portfolio prior after massive EPC/ML search, but is not ruled out by theorem.","status":"portfolio inference"},
    {"id":"C_QMRH6","claim":"Mg2RhH6 is worth a controlled decompression/retention campaign because its superconducting parent phase and formation pathway are experimentally established.","status":"experiment proposal"},
    {"id":"C_QUENCH","claim":"Quenchability should be optimized separately from pairing scale.","status":"design rule"},
    {"id":"C_MAFH","claim":"Mg/Al/Fe hydrides are a falsifiable ambient carrier-engineering lane if disorder, magnetism and H-vacancy compensation are handled explicitly.","status":"derivative hypothesis"},
    {"id":"C_QCP","claim":"Pressure/composition/isotope trajectories near quantum structural criticality deserve explicit screening in hydrides.","status":"mechanism hypothesis"},
    {"id":"C_PHYSICS_TRIAGE","claim":"Cheap physics descriptors may reduce wasted DFPT labels but must not become surrogate proof of high Tc.","status":"method hypothesis"}
  ],
  "evidence": [
    {"id":"E_MRH6","title":"Experimental Mg2RhH6 superconductivity from 30 GPa","class":"experimental","reference":"https://doi.org/10.1021/jacs.6c08889"},
    {"id":"E_HG1223","title":"151 K Hg1223 superconductivity retained to ambient pressure by pressure quench","class":"experimental","reference":"https://doi.org/10.1073/pnas.2536178123"},
    {"id":"E_AMBIENT_CEILING","title":"Large-scale ambient conventional-superconductor search","class":"computation/method","reference":"https://doi.org/10.1038/s41467-025-63702-w"},
    {"id":"E_MAFH","title":"Predicted ambient MgAlFeH6 and H-active DOS descriptor","class":"ab initio","reference":"https://doi.org/10.1038/s41524-026-02040-x"},
    {"id":"E_QCP","title":"H3S displacive quantum critical point near 134 GPa","class":"theory tied to experimental phase diagram","reference":"https://doi.org/10.1103/b1dd-gzf3"},
    {"id":"E_PANF","title":"Phonon-assisted nesting descriptor","class":"method","reference":"https://doi.org/10.1038/s41524-026-02160-4"},
    {"id":"E_BEENET","title":"BEE-NET spectral-function surrogate","class":"method","reference":"https://doi.org/10.1038/s41524-026-01964-8"}
  ],
  "edges": [
    {"from":"E_AMBIENT_CEILING","to":"C_AMBIENT_PRIOR","type":"constrains"},
    {"from":"E_MRH6","to":"C_QMRH6","type":"parent anchor"},
    {"from":"E_HG1223","to":"C_QUENCH","type":"experimental precedent"},
    {"from":"E_MAFH","to":"C_MAFH","type":"parent/theory anchor"},
    {"from":"E_QCP","to":"C_QCP","type":"mechanism motivation"},
    {"from":"E_PANF","to":"C_PHYSICS_TRIAGE","type":"method support"},
    {"from":"E_MAFH","to":"C_PHYSICS_TRIAGE","type":"descriptor support"},
    {"from":"E_BEENET","to":"C_PHYSICS_TRIAGE","type":"surrogate precedent"}
  ]
}

File: data/screening_features_v06.json
{
  "version": "0.6.0",
  "policy": "Descriptors can prioritize DFPT labels but cannot promote a superconductivity claim without first-principles EPC and stability evidence.",
  "features": [
    {
      "id": "D_GEO_H",
      "name": "H-active DOS geometric mean",
      "definition": "sqrt(D_total(E_F) * D_H(E_F))",
      "role": "cheap pre-DFPT acquisition feature",
      "cost": "electronic structure / projected DOS",
      "reference": "https://doi.org/10.1038/s41524-026-02040-x",
      "limitation": "Family-level correlation; does not encode EPC matrix elements, phonon scale, anharmonicity or stability."
    },
    {
      "id": "P_PHONON_NEST",
      "name": "phonon-assisted nesting",
      "definition": "P(omega), optionally normalized as P/(m* M)",
      "role": "necessary-condition / rejection and acquisition feature",
      "cost": "cheaper than full EPC in the proposed workflow",
      "reference": "https://doi.org/10.1038/s41524-026-02160-4",
      "limitation": "Small validation set; never map directly to Tc."
    },
    {
      "id": "ALPHA2F_ENSEMBLE",
      "name": "ensemble alpha2F surrogate",
      "definition": "predict alpha^2F(omega,P) with uncertainty and OOD score",
      "role": "active-learning proposer",
      "cost": "surrogate inference plus selected DFPT labels",
      "reference": "https://doi.org/10.1038/s41524-026-01964-8",
      "limitation": "Published BEE-NET is not directly hydride-ready; pressure/high-frequency extension must be validated."
    }
  ]
}

File: data/state_atlas_v08.json
{
  "version": "0.8.0",
  "purpose": "Literature-grounded calibration states for retained-state engineering. Missing values are null rather than inferred.",
  "records": [
    {
      "state_id": "lit-hg1223-pq-18p9gpa-4p2k",
      "role": "superconducting_retention_calibration",
      "material": {
        "name": "Hg1223",
        "formula": "HgBa2Ca2Cu3O8+δ"
      },
      "source": {
        "title": "Ambient-pressure 151-K superconductivity in HgBa2Ca2Cu3O8+δ via pressure quench",
        "doi": "10.1073/pnas.2536178123",
        "year": 2026,
        "source_class": "peer_reviewed_experiment"
      },
      "preparation": {
        "precursor": "single-crystal Hg1223",
        "formation_or_quench_pressure_gpa": 18.9,
        "quench_temperature_k": 4.2,
        "route": "pressure-quench protocol"
      },
      "retained_state": {
        "pressure_gpa": 0,
        "status": "retained_then_thermally_degraded",
        "max_reported_retained_tc_k": 151,
        "superconductivity_observed": true,
        "evidence_level": "transport",
        "structural_support": "Synchrotron XRD on pressure-quenched Hg1223 supports a retained strained/defected state, but the atlas does not assume every structural measurement is from the identical 151 K specimen."
      },
      "retention_observations": [
        {
          "temperature_k": 77,
          "duration_s": 259200,
          "status": "retained",
          "note": "A pressure-quenched phase with Tc=149 K was reported retained inside the DAC for at least 3 days."
        },
        {
          "temperature_k": 170,
          "duration_s": null,
          "status": "retained_with_slight_tc_decrease",
          "note": "The reported pressure-quenched state remained stable through cycling up to about 170 K, with slight loss of retained Tc."
        },
        {
          "temperature_k": 300,
          "duration_s": null,
          "status": "degraded",
          "note": "Cycling to room temperature reduced a retained ambient-pressure Tc from 147 K to 143 K; this is degradation, not a sharp universal failure temperature."
        }
      ],
      "limitations": [
        "Retention kinetics are not reduced to a single activation barrier by the source.",
        "Do not generalize the 151 K result to room-temperature storage stability.",
        "Post-quench bulk magnetic confirmation is not encoded here unless explicitly tied to the retained state."
      ]
    },
    {
      "state_id": "lit-y3fe4h20-room-temperature-recovery",
      "role": "structural_retention_positive_superconductivity_negative_control",
      "material": {
        "name": "Y3Fe4H20",
        "formula": "Y3Fe4H20"
      },
      "source": {
        "title": "Ambient pressure recovery of the structurally unconventional hydride Y3Fe4H20",
        "doi": "10.1038/s41467-026-74232-4",
        "year": 2026,
        "source_class": "peer_reviewed_experiment"
      },
      "preparation": {
        "precursor": "hydrogenated Y-Fe compound in hydrogen",
        "formation_or_quench_pressure_gpa": 60,
        "quench_temperature_k": null,
        "route": "laser-heated DAC synthesis followed by room-temperature decompression"
      },
      "retained_state": {
        "pressure_gpa": 0,
        "status": "retained_with_hydrogen_loss_on_longer_times",
        "max_reported_retained_tc_k": null,
        "superconductivity_observed": false,
        "evidence_level": "phase_linked",
        "structural_support": "Single-crystal XRD followed the orthorhombic Cmcm phase during decompression to ambient pressure."
      },
      "retention_observations": [
        {
          "temperature_k": 300,
          "duration_s": 108000,
          "status": "retained",
          "note": "XRD established ambient-pressure metastability for about 30 hours in one run."
        },
        {
          "temperature_k": 300,
          "duration_s": null,
          "status": "degraded_over_month_scale",
          "note": "Recovered samples examined after about one to three months showed a 7–8% volume reduction attributed to hydrogen desorption."
        }
      ],
      "limitations": [
        "The material is reported metallic but non-superconducting.",
        "Month-scale observations indicate structural persistence can coexist with continuing hydrogen loss.",
        "60 GPa is the lowest synthesis pressure reported for emergence of the phase, not a universal formation threshold."
      ]
    },
    {
      "state_id": "lit-pdh3-amorphous-precursor-pathway",
      "role": "precursor_pathway_calibration",
      "material": {
        "name": "PdH3 high-pressure product",
        "formula": "PdH3"
      },
      "source": {
        "title": "High-Pressure Synthesis of Metastable Superhydride PdH3 by Using Amorphous Pd as a Starting Material",
        "doi": "10.1021/acsnano.5c06652",
        "year": 2025,
        "source_class": "peer_reviewed_experiment"
      },
      "preparation": {
        "precursor": "amorphous Pd nanoparticles",
        "formation_or_quench_pressure_gpa": 32.2,
        "quench_temperature_k": null,
        "route": "~2000 K high-pressure synthesis followed by unloading"
      },
      "retained_state": {
        "pressure_gpa": 0,
        "status": "transformed_on_recovery",
        "max_reported_retained_tc_k": null,
        "superconductivity_observed": null,
        "evidence_level": "phase_linked",
        "structural_support": "The high-pressure PdH3 product was not retained as PdH3; unloading produced PdH1.3."
      },
      "retention_observations": [
        {
          "temperature_k": 300,
          "duration_s": null,
          "status": "different_recovered_hydride",
          "note": "After unloading to ambient conditions the reported recovered composition was PdH1.3."
        }
      ],
      "limitations": [
        "This is a pathway/precursor calibration, not evidence for retained PdH3 superconductivity.",
        "The source demonstrates that amorphous and crystalline Pd precursors follow different hydride pathways."
      ]
    },
    {
      "state_id": "lit-pd-crystalline-precursor-control",
      "role": "precursor_control",
      "material": {
        "name": "crystalline-Pd hydride pathway",
        "formula": "Pd3H5 -> PdH0.706"
      },
      "source": {
        "title": "High-Pressure Synthesis of Metastable Superhydride PdH3 by Using Amorphous Pd as a Starting Material",
        "doi": "10.1021/acsnano.5c06652",
        "year": 2025,
        "source_class": "peer_reviewed_experiment"
      },
      "preparation": {
        "precursor": "crystalline fcc Pd nanoparticles",
        "formation_or_quench_pressure_gpa": 33.5,
        "quench_temperature_k": null,
        "route": "~2000 K high-pressure control synthesis followed by unloading"
      },
      "retained_state": {
        "pressure_gpa": 0,
        "status": "transformed_on_recovery",
        "max_reported_retained_tc_k": null,
        "superconductivity_observed": null,
        "evidence_level": "phase_linked",
        "structural_support": "Crystalline precursor produced Pd3H5 under high pressure and PdH0.706 after quenching to ambient conditions."
      },
      "retention_observations": [
        {
          "temperature_k": 300,
          "duration_s": null,
          "status": "different_recovered_hydride",
          "note": "Recovered composition was reported as PdH0.706 rather than the amorphous-precursor PdH1.3 outcome."
        }
      ],
      "limitations": [
        "This is a matched pathway control, not a superconductivity result.",
        "It is included because precursor disorder is itself an experimentally demonstrated state variable."
      ]
    },
    {
      "state_id": "lit-mg2rhh6-30gpa-formation-anchor",
      "role": "q_mrh6_formation_anchor",
      "material": {
        "name": "Mg2RhH6",
        "formula": "Mg2RhH6"
      },
      "source": {
        "title": "Superconducting Hydride Mg2RhH6 Experimentally Achieved at Lower Pressure",
        "doi": "10.1021/jacs.6c08889",
        "year": 2026,
        "source_class": "peer_reviewed_experiment"
      },
      "preparation": {
        "precursor": "Mg2RhH5",
        "formation_or_quench_pressure_gpa": 30,
        "quench_temperature_k": null,
        "route": "two-step H5 precursor to H6 octahedral hydride via additional hydrogen insertion"
      },
      "retained_state": {
        "pressure_gpa": 30,
        "status": "high_pressure_superconducting_anchor_retention_unresolved",
        "max_reported_retained_tc_k": 24,
        "superconductivity_observed": true,
        "evidence_level": "transport",
        "structural_support": "The source reports synthesis/structure characterization and zero resistance with magnetic-field suppression of Tc."
      },
      "retention_observations": [],
      "limitations": [
        "No ambient-pressure superconducting state is asserted by this atlas record.",
        "The 30 GPa entry is a formation/operation anchor for Q-MRH6 retention experiments, not a recovered-state claim.",
        "The source reports Tc increasing to 29 K for synthesis at 53 GPa."
      ]
    }
  ]
}

File: data/state_recipe_schema_v07.json
{
  "$schema": "https://json-schema.org/draft/2020-12/schema",
  "$id": "https://svyable.github.io/super-materials/schema/state_recipe_v07.json",
  "title": "Superconducting retained-state recipe v0.7",
  "description": "Minimum machine-readable record for material + preparation path + retained state + same-state measurements.",
  "type": "object",
  "additionalProperties": false,
  "required": [
    "state_id",
    "material",
    "precursor",
    "preparation_path",
    "retained_state",
    "measurements",
    "evidence"
  ],
  "properties": {
    "state_id": {
      "type": "string",
      "minLength": 1
    },
    "material": {
      "type": "object",
      "additionalProperties": false,
      "required": [
        "formula"
      ],
      "properties": {
        "formula": {
          "type": "string"
        },
        "composition_notes": {
          "type": "string"
        },
        "isotope": {
          "type": "string"
        },
        "defect_model": {
          "type": "string"
        }
      }
    },
    "precursor": {
      "type": "object",
      "additionalProperties": false,
      "required": [
        "identity"
      ],
      "properties": {
        "identity": {
          "type": "string"
        },
        "microstructure": {
          "type": "string"
        },
        "batch_id": {
          "type": "string"
        },
        "notes": {
          "type": "string"
        }
      }
    },
    "preparation_path": {
      "type": "array",
      "minItems": 1,
      "items": {
        "type": "object",
        "additionalProperties": false,
        "required": [
          "step",
          "action",
          "pressure_gpa",
          "temperature_k",
          "duration_s"
        ],
        "properties": {
          "step": {
            "type": "integer",
            "minimum": 1
          },
          "action": {
            "type": "string"
          },
          "pressure_gpa": {
            "type": "number",
            "minimum": 0
          },
          "temperature_k": {
            "type": "number",
            "exclusiveMinimum": 0
          },
          "duration_s": {
            "type": "number",
            "minimum": 0
          },
          "heating_method": {
            "type": "string"
          },
          "hydrogen_source": {
            "type": "string"
          },
          "decompression_rate_gpa_per_s": {
            "type": "number",
            "minimum": 0
          },
          "notes": {
            "type": "string"
          }
        }
      }
    },
    "retained_state": {
      "type": "object",
      "additionalProperties": false,
      "required": [
        "pressure_gpa",
        "temperature_k",
        "elapsed_time_s",
        "status"
      ],
      "properties": {
        "pressure_gpa": {
          "type": "number",
          "minimum": 0
        },
        "temperature_k": {
          "type": "number",
          "exclusiveMinimum": 0
        },
        "elapsed_time_s": {
          "type": "number",
          "minimum": 0
        },
        "status": {
          "enum": [
            "retained",
            "failed",
            "ambiguous"
          ]
        },
        "phase_fingerprint": {
          "type": "string"
        },
        "stoichiometry_estimate": {
          "type": "string"
        },
        "failure_mode": {
          "type": "string"
        }
      }
    },
    "measurements": {
      "type": "array",
      "minItems": 1,
      "items": {
        "type": "object",
        "additionalProperties": false,
        "required": [
          "measurement_type",
          "same_state",
          "result_summary"
        ],
        "properties": {
          "measurement_type": {
            "enum": [
              "xrd",
              "raman",
              "ir",
              "transport_4probe",
              "magnetic",
              "thermodynamic",
              "hall",
              "tunneling",
              "other"
            ]
          },
          "same_state": {
            "type": "boolean"
          },
          "result_summary": {
            "type": "string"
          },
          "raw_data_uri": {
            "type": "string"
          }
        }
      }
    },
    "evidence": {
      "type": "object",
      "additionalProperties": false,
      "required": [
        "class",
        "replication_status"
      ],
      "properties": {
        "class": {
          "enum": [
            "anomaly",
            "transport",
            "phase_linked",
            "bulk_consistent",
            "mechanism_resolved",
            "independently_replicated"
          ]
        },
        "replication_status": {
          "enum": [
            "none",
            "internal",
            "independent"
          ]
        },
        "source_doi": {
          "type": "string"
        },
        "notes": {
          "type": "string"
        }
      }
    }
  }
}
